Repository: JeanphiloGong/tsingai-lens

<h1 align="center">
  <picture>
    <source media="(prefers-color-scheme: dark)" srcset="assets/readme/lens_lockup-dark.png">
  </picture>
</h1>

Lens is a research system in development. Its purpose is to help a researcher
study a question until the available knowledge and methods support a useful,
understandable judgment.

Lens starts from a researcher's problem and existing knowledge, then uses the
available papers, source material, tools, and analysis methods to reduce the
important uncertainty around that problem. It can identify useful papers,
inspect the relevant parts of their sources, reconstruct facts and conditions,
compare results, expose gaps, and help decide what to investigate next.

Source, Evidence, PaperExperiment, Comparison, and Finding are the research
state that makes this work traceable, reviewable, and reusable. They support the
research process; they are not a substitute for understanding the question the
researcher is trying to answer.
The overview describes the research process Lens serves. Its current v1 focus
is traceable cross-paper comparison; the interface is one way to support that
work.

---

## The Research Problem

A useful research result cannot be separated from the conditions that produced
it. Two papers may report the same measurement while using different materials,
processing routes, sample states, baselines, or test methods. A fluent summary
can hide those differences and make an unsupported comparison sound certain.

Lens helps the researcher work through that problem:

- clarify what needs to be understood or decided
- find the papers and source passages that can answer it
- reconstruct the facts, variables, conditions, and measurements
- compare only the parts that the available information supports
- distinguish reported facts, interpretations, hypotheses, and unknowns
- preserve the source trail for each important judgment
- identify the next useful inspection or research action

The product is collection-bound in its current phase. A collection provides the
papers and prepared sources that the researcher can investigate together. The
Research Agent helps navigate and reason over that material, while the Core
artifacts preserve the durable research state.

## Current Product

Lens v1 is a reviewable workspace for researching questions across a collection
of papers. Its primary acceptance surface is the collection comparison
workspace, where a researcher can see which results are comparable, which
conditions are missing, and which judgments need review.

The current workflow is:

```text
Research question and intended decision
  -> paper collection / research workspace
  -> independent document preparation, Sources, and Document Profiles
  -> explicit ready-paper selection and Objective scope confirmation
  -> source inspection
  -> PaperExperiment facts and source bindings
  -> comparison and Finding
  -> review, correction, and next decision
```

Paper preparation and Paper Map construction are separate stages. A Paper Map
is a lazy navigation aid for locating materials, processes, variables, outcomes,
and relevant source units. It is not a prerequisite for reading a prepared
paper. When a map is absent or incomplete, the researcher or Agent can still
inspect the document outline and read the relevant source passages directly.

The current product includes:

- paper collection management and independent document preparation
- document profiles for paper type and preparation state
- canonical Source reading with section, page, table, and figure context
- research-question and Objective scope formation
- source-grounded PaperExperiment revisions for experimental facts
- comparison views that retain conditions, baselines, and uncertainty

## Materials Science First

Materials research is the first proving vertical because a reported property
usually depends on several linked conditions:

- material composition and state
- synthesis or fabrication route
- processing and post-treatment
- sample geometry and orientation
- test method and environment
- comparison baseline
- measurement units and reporting convention

Lens is designed to make those dependencies visible while keeping the broader
research pattern extensible to other experimental and technical domains.

# Backend Test Fixtures

This directory owns backend test fixture guidance and lightweight tracked
fixture helpers.

`chat/inconel718_parameter_ranking.txt` freezes the researcher's original
48-candidate request for offline context-recovery regressions. It contains no
paper evidence; scripted answers and synthetic passages test runtime continuity,
not scientific ranking quality.

Large local expert gold-set data should stay under:

```text
backend/tests/fixtures/local_expert_gold/
```

That path is ignored by git. Use it for local PDF and CSV annotation exports
that support Core extraction evaluation without committing expert data,
copyrighted papers, or large binaries.

File: backend/tests/fixtures/research_objective_targets/lpbf_slm_316l_collection_target.json
{
  "target_id": "lpbf_slm_316l_collection_research_chain_v1",
  "schema_version": "research_objective_target.v1",
  "objective": {
    "question": "How do LPBF/SLM process parameters, thermal history, porosity, texture, and post-treatment affect densification, microstructure, mechanical, fatigue, corrosion, and wear behavior of 316L stainless steel?",
    "material_scope": [
      "316L stainless steel",
      "AISI 316L",
      "SS316L"
    ],
    "process_scope": [
      "SLM",
      "LPBF",
      "LB-PBF",
      "PBF-LB"
    ],
    "property_scope": [
      "density",
      "relative density",
      "microstructure",
      "porosity",
      "yield strength",
      "ultimate tensile strength",
      "elongation",
      "hardness",
      "fatigue",
      "corrosion",
      "wear",
      "texture"
    ]
  },
  "expected_evidence_scope": {
    "paper_count": 6,
    "sample_count": 67,
    "test_condition_count": 27,
    "measurement_count": 362,
    "comparison_count": 88,
    "observation_count": 74,
    "uncertainty_count": 30
  },
  "required_paper_contributions": [
    {
      "paper_id": "P001",
      "role": "process_parameter_matrix",
      "must_explain": "Energy density, scanning speed, and scanning strategy jointly affect densification, microstructure, and mechanical properties in SLM 316L.",
      "required_terms": [
        "energy density",
        "scanning speed",
        "scanning strategy",
        "relative density",
        "yield strength",
        "ultimate tensile strength",
        "elongation",
        "microhardness"
      ]
    },
    {
      "paper_id": "P002",
      "role": "thermal_history_preheating",
      "must_explain": "150 C build-platform preheating changes cooling rate, melt-pool geometry, porosity, and tensile response.",
      "required_terms": [
        "preheating",
        "cooling rate",
        "melt pool",
        "porosity",
        "yield strength",
        "elongation"
      ]
    },
    {
      "paper_id": "P003",
      "role": "ved_defect_fatigue",
      "must_explain": "Volumetric energy density changes density, defect size, grain and melt-pool structure, tensile behavior, and fatigue behavior.",
      "required_terms": [
        "volumetric energy density",
        "maximum defect diameter",
        "fatigue limit",
        "wrought 316L",
        "LoF"
      ]
    },
    {
      "paper_id": "P004",
      "role": "post_treatment_wear",
      "must_explain": "Heat treatment and HIP reduce residual stress and improve elongation but reduce yield strength or hardness, and do not guarantee full pore closure.",
      "required_terms": [
        "heat treatment",
        "HIP",
        "residual stress",
        "elongation",
        "yield strength",
        "wear"
      ]
    },
    {
      "paper_id": "P005",
      "role": "porosity_corrosion",
      "must_explain": "Porosity level and pore type affect mechanical trends and corrosion resistance through pitting and passive-film stability.",
      "required_terms": [
        "porosity",
        "corrosion",
        "pitting potential",
        "passive film resistance",
        "3.5 wt.% NaCl"
      ]
    },
    {
      "paper_id": "P006",
      "role": "texture_yield_prediction",
      "must_explain": "Scan rotation angle and build orientation affect crystallographic texture and yield-strength prediction.",
      "required_terms": [
        "scan rotation angle",
        "build orientation",
        "texture",
        "ODF",
        "yield strength prediction"
      ]
    }
  ],
  "required_claims": [
    {
      "claim_id": "collection_not_single_parameter",
      "claim_type": "collection_synthesis",
      "text": "LPBF/SLM 316L behavior is controlled by coupled energy input, scan strategy, thermal history, post-treatment, porosity, texture, and test environment rather than one process parameter alone.",
      "required_papers": [
        "P001",
        "P002",
        "P003",
        "P004",
        "P005",
        "P006"
      ],
      "required_terms": [
        "energy input",
        "scan strategy",
        "thermal history",
        "porosity",
        "texture"
      ]
    },
    {
      "claim_id": "p001_s014_best_within_paper",
      "claim_type": "controlled_result",
      "text": "P001 S014 is the strongest within-paper sample across relative density, yield strength, ultimate tensile strength, elongation, and microhardness.",
      "required_papers": [
        "P001"
      ],
      "required_numbers": [
        "99.45%",
        "462.02 MPa",
        "584.44 MPa",
        "41.9%",
        "223.4 HV"
      ],
      "source_hint": "P001 Table 1 and Table 2"
    },
    {
      "claim_id": "p002_preheating_thermal_history",
      "claim_type": "controlled_comparison",
      "text": "P002 150 C preheating lowers cooling rate, increases melt-pool width/depth ratio, and improves yield strength and elongation while ultimate tensile strength changes little.",
      "required_papers": [
        "P002"
      ],
      "required_numbers": [
        "1.65e6 C/s",
        "1.43e6 C/s",
        "1.38",
        "1.70",
        "448 MPa",
        "465 MPa",
        "72%",
        "82%"
      ],
      "source_hint": "P002 preheated vs non-preheated comparison"
    },
    {
      "claim_id": "p003_ved_defect_fatigue_tradeoff",
      "claim_type": "controlled_comparison",
      "text": "P003 higher VED improves density and reduces maximum defect diameter, but the high-VED printed sample has lower yield and ultimate tensile strength than low-VED while showing higher total elongation and higher low-cycle fatigue strength.",
      "required_papers": [
        "P003"
      ],
      "required_numbers": [
        "91.9%",
        "99.6%",
        "76 um",
        "50 um",
        "462 MPa",
        "437 MPa",
        "610 MPa",
        "560 MPa",
        "33.2%",
        "48.3%",
        "340 MPa",
        "470 MPa"
      ],
      "source_hint": "P003 VED comparison"
    },
    {
      "claim_id": "p003_fatigue_below_wrought",
      "claim_type": "cross_material_comparison",
      "text": "P003 printed samples have fatigue limits around 80-100 MPa, far below wrought 316L at about 256 MPa.",
      "required_papers": [
        "P003"
      ],
      "required_numbers": [
        "80-100 MPa",
        "256 MPa"
      ],
      "source_hint": "P003 AM vs wrought comparison"
    },
    {
      "claim_id": "p004_post_treatment_strength_ductility_tradeoff",
      "claim_type": "controlled_comparison",
      "text": "P004 heat treatment and HIP reduce residual stress and improve elongation, but reduce hardness and yield strength relative to as-SLM under the same 120 W, 100 mm/s condition.",
      "required_papers": [
        "P004"
      ],
      "required_numbers": [
        "99.5 MPa",
        "17.8 MPa",
        "27.5 MPa",
        "464.8 MPa",
        "321.7 MPa",
        "322.1 MPa",
        "35.0%",
        "51.2%",
        "52.2%"
      ],
      "source_hint": "P004 HT/HIP comparison at 120 W and 100 mm/s"
    },
    {
      "claim_id": "p005_low_porosity_best_corrosion",
      "claim_type": "controlled_comparison",
      "text": "P005 135 W-750 mm/s has the best corrosion resistance among the three SLM samples, with the highest pitting potential and passive-film resistance.",
      "required_papers": [
        "P005"
      ],
      "required_numbers": [
        "355.4 mV",
        "1.90e5 ohm cm2",
        "99.26%"
      ],
      "source_hint": "P005 polarization and EIS results"
    },
    {
      "claim_id": "p006_texture_prediction",
      "claim_type": "modeling_and_validation",
      "text": "P006 shows scan rotation angle and build orientation change crystallographic texture and affect yield-strength prediction, while Case 12 remains uncertain because its ODF correlation is low and Jeffrey distance is high.",
      "required_papers": [
        "P006"
      ],
      "required_numbers": [
        "0.1195",
        "2.2264"
      ],
      "source_hint": "P006 ODF correlation and Jeffrey distance table"
    }
  ],
  "required_mechanism_chains": [
    {
      "chain_id": "energy_input_defect_mechanical",
      "path": [
        "energy input and scan strategy",
        "melt-pool stability and thermal accumulation",
        "porosity, LoF defects, balling, cellular or dendritic structure",
        "density, strength, ductility, hardness, fatigue"
      ],
      "required_papers": [
        "P001",
        "P003",
        "P004"
      ]
    },
    {
      "chain_id": "porosity_passive_film_corrosion",
      "path": [
        "power and scan speed combination",
        "porosity level and pore type",
        "pitting initiation and passive-film stability",
        "pitting potential, passivation interval, Rfilm"
      ],
      "required_papers": [
        "P005"
      ]
    },
    {
      "chain_id": "texture_yield_strength",
      "path": [
        "scan rotation angle and build orientation",
        "crystallographic texture",
        "Taylor factor or Bishop-Hill response",
        "yield strength prediction"
      ],
      "required_papers": [
        "P006"
      ]
    }
  ],
  "required_limitations": [
    {
      "limitation_id": "p001_scan_speed_unit_uncertain",
      "paper_id": "P001",
      "text": "P001 scan-speed units may be uncertain and should be rechecked before recalculation."
    },
    {
      "limitation_id": "p001_density_method",
      "paper_id": "P001",
      "text": "P001 relative density is SEM/ImageJ based and should not be treated as equivalent to Archimedes or micro-CT density."
    },
    {
      "limitation_id": "p003_wrought_comparison_boundary",
      "paper_id": "P003",
      "text": "P003 printed-vs-wrought comparisons have different processing histories and cannot be attributed only to VED."
    },
    {
      "limitation_id": "p005_corrosion_environment",
      "paper_id": "P005",
      "text": "P005 corrosion conclusions are limited to room-temperature 3.5 wt.% NaCl testing."
    },
    {
      "limitation_id": "p006_not_porosity_paper",
      "paper_id": "P006",
      "text": "P006 is primarily a texture and yield-strength prediction paper, not a porosity-defect paper."
    }
  ],
  "forbidden_overclaims": [
    {
      "overclaim_id": "energy_density_always_better",
      "text": "Higher energy density is always better for LPBF/SLM 316L."
    },
    {
      "overclaim_id": "density_only_explains_properties",
      "text": "Density alone explains all mechanical, fatigue, and corrosion behavior."
    },
    {
      "overclaim_id": "hip_fully_closes_pores",
      "text": "HIP fully closes all pores in SLM 316L."
    },
    {
      "overclaim_id": "p005_all_corrosion_environments",
      "text": "P005 corrosion results apply to all corrosion environments."
    },
    {
      "overclaim_id": "p006_porosity_defect_main",
      "text": "P006 mainly studies porosity and defect control."
    }
  ],
  "required_output_sections": [
    "objective",
    "evidence_scope",
    "paper_contributions",
    "sample_result_matrix",
    "controlled_comparisons",
    "mechanism_chains",
    "collection_conclusion",
    "limitations",
    "source_traceback"
  ]
}

File: backend/tests/fixtures/research_objective_targets/lpbf_slm_316l_reference_prediction.json
{
  "objective": {
    "question": "How do LPBF/SLM process parameters, thermal history, porosity, texture, and post-treatment affect densification, microstructure, mechanical, fatigue, corrosion, and wear behavior of 316L stainless steel?",
    "material_scope": [
      "316L stainless steel",
      "AISI 316L",
      "SS316L"
    ],
    "process_scope": [
      "SLM",
      "LPBF",
      "LB-PBF",
      "PBF-LB"
    ]
  },
  "evidence_scope": {
    "paper_count": 6,
    "sample_count": 67,
    "test_condition_count": 27,
    "measurement_count": 362,
    "comparison_count": 88,
    "observation_count": 74,
    "uncertainty_count": 30
  },
  "paper_contributions": [
    {
      "paper_id": "P001",
      "role": "process_parameter_matrix",
      "summary": "P001 uses an SLM 316L process-parameter matrix to show how energy density, scanning speed, and scanning strategy affect relative density, yield strength, ultimate tensile strength, elongation, microhardness, and microstructure."
    },
    {
      "paper_id": "P002",
      "role": "thermal_history_preheating",
      "summary": "P002 compares preheating and non-preheating. Preheating changes cooling rate, melt pool geometry, porosity, yield strength, and elongation."
    },
    {
      "paper_id": "P003",
      "role": "ved_defect_fatigue",
      "summary": "P003 links volumetric energy density with maximum defect diameter, LoF defects, fatigue limit, fatigue strength, and comparison with wrought 316L."
    },
    {
      "paper_id": "P004",
      "role": "post_treatment_wear",
      "summary": "P004 shows heat treatment and HIP effects on residual stress, elongation, yield strength, hardness, density, and wear."
    },
    {
      "paper_id": "P005",
      "role": "porosity_corrosion",
      "summary": "P005 shows that porosity affects corrosion in 3.5 wt.% NaCl through pitting potential, passive film resistance, passivation interval, and pore type."
    },
    {
      "paper_id": "P006",
      "role": "texture_yield_prediction",
      "summary": "P006 shows that scan rotation angle and build orientation change texture, ODF correlation, and yield strength prediction."
    }
  ],
  "sample_result_matrix": [
    {
      "paper_id": "P001",
      "summary": "P001 preserves a 16-sample matrix. S014 reaches 99.45% relative density, 462.02 MPa yield strength, 584.44 MPa ultimate tensile strength, 41.9% elongation, and 223.4 HV microhardness."
    }
  ],
  "controlled_comparisons": [
    {
      "claim_id": "p002_preheating_thermal_history",
      "paper_id": "P002",
      "summary": "P002 150 C preheating lowers cooling rate from 1.65e6 C/s to 1.43e6 C/s, increases melt-pool width/depth ratio from 1.38 to 1.70, increases yield strength from 448 MPa to 465 MPa, and increases elongation from 72% to 82%."
    },
    {
      "claim_id": "p003_ved_defect_fatigue_tradeoff",
      "paper_id": "P003",
      "summary": "P003 shows density rising from 91.9% to 99.6% and maximum defect diameter dropping from 76 um to 50 um from low to high VED. The high-VED sample has lower yield strength, 437 MPa versus 462 MPa, and lower ultimate tensile strength, 560 MPa versus 610 MPa, but higher total elongation, 48.3% versus 33.2%, and higher fatigue strength at 10^4 cycles, 470 MPa versus 340 MPa."
    },
    {
      "claim_id": "p003_fatigue_below_wrought",
      "paper_id": "P003",
      "summary": "P003 printed samples have fatigue limits around 80-100 MPa, below wrought 316L at 256 MPa."
    },
    {
      "claim_id": "p004_post_treatment_strength_ductility_tradeoff",
      "paper_id": "P004",
      "summary": "P004 heat treatment and HIP reduce residual stress from 99.5 MPa to 17.8 MPa or 27.5 MPa. Under 120 W and 100 mm/s, yield strength drops from 464.8 MPa to 321.7 MPa or 322.1 MPa, while elongation rises from 35.0% to 51.2% or 52.2%."
    },
    {
      "claim_id": "p005_low_porosity_best_corrosion",
      "paper_id": "P005",
      "summary": "P005 135 W-750 mm/s reaches 99.26% relative density and has the best corrosion resistance, with pitting potential 355.4 mV and passive-film resistance 1.90e5 ohm cm2."
    },
    {
      "claim_id": "p006_texture_prediction",
      "paper_id": "P006",
      "summary": "P006 links scan rotation angle and build orientation to crystallographic texture, ODF, and yield strength prediction. Case 12 is uncertain, with ODF correlation 0.1195 and Jeffrey distance 2.2264."
    }
  ],
  "mechanism_chains": [
    {
      "chain_id": "energy_input_defect_mechanical",
      "path": "energy input and scan strategy -> melt-pool stability and thermal accumulation -> porosity, LoF defects, balling, cellular or dendritic structure -> density, strength, ductility, hardness, fatigue"
    },
    {
      "chain_id": "porosity_passive_film_corrosion",
      "path": "power and scan speed combination -> porosity level and pore type -> pitting initiation and passive-film stability -> pitting potential, passivation interval, Rfilm"
    },
    {
      "chain_id": "texture_yield_strength",
      "path": "scan rotation angle and build orientation -> crystallographic texture -> Taylor factor or Bishop-Hill response -> yield strength prediction"
    }
  ],
  "collection_conclusion": {
    "summary": "LPBF/SLM 316L behavior is controlled by coupled energy input, scan strategy, thermal history, post-treatment, porosity, texture, and test environment rather than one process parameter alone. The collection supports different optimization paths for strength, ductility, fatigue, corrosion, wear, and yield-strength prediction."
  },
  "limitations": [
    "P001 scan-speed units may be uncertain and should be rechecked before recalculation.",
    "P001 relative density is SEM/ImageJ based and should not be treated as equivalent to Archimedes or micro-CT density.",
    "P003 printed-vs-wrought comparisons have different processing histories and cannot be attributed only to VED.",
    "P005 corrosion conclusions are limited to room-temperature 3.5 wt.% NaCl testing.",
    "P006 is primarily a texture and yield-strength prediction paper, not a porosity-defect paper."
  ],
  "source_traceback": [
    {
      "paper_id": "P001",
      "source": "Table 1, Table 2, SEM/ImageJ observations"
    },
    {
      "paper_id": "P005",
      "source": "Polarization and EIS corrosion results"
    }
  ]
}
